Repository: materialsintelligence/matscholar-web

# Materials Scholar Website
This is the repo that contains the code for the [Materials Scholar](https://www.matscholar.com) website, which is built with Plotly Dash.

If you would like to submit feedback to help us improve the app, please create a [new issue](https://github.com/materialsintelligence/matscholar-web/issues/new) on this repository. If you have any other questions you can reach the Matscholar team at [help@matscholar.com](mailto:help@matscholar.com).

# Structure of the project

## A guide to the callback element IDs:
    
- Only use hyphens for separating words, not underscores. This is to make them easily searchable and replaceble in text even if a related Python variable is similarly named.
- `"core-*"`: ids on the main page, regardless of app.
- `"search-*"`: ids on the search app
- `"extract-*"`: ids on the extract app
- `"about-*"`: ids on the about app
- `"journal-*"`: ids on the journal app
- `"*-cs"`: indicates an id is used in a clientside callback. Probably don't
    mess with it!
- `"*-hidden-ref*"`: A hidden reference for another id.


The separation of callbacks and views allows for separate testing of the callback logic and the views.

## The `/` folder

Running the app.
```
/app.py
```
```
(my_virtualenv) python app.py
```

## The `/matscholar_web` folder
The assets folder is special. The other folders are modular apps. 
The python files are common parts of the website across all apps.
```
matscholar_web
├── about          # about app
├── analysis       # analysis app
├── app.py         # the core dash instance. don't mess with this
├── assets         # static assets, not an app.
├── common.py      # common html-defining functions among all apps or main view
├── constants.py   # constant quantities
├── footer.py      # the footer
├── index.py       # (IMPORTANT): all high-level callback I/Os and the main layout of the webpage.
├── journals       # the journals app
├── logo.py        # the logo
├── nav.py         # the nav bar
├── search         # the search app
└── util.py        # non-html defining util functions
```

Please keep the functions which define dash html blocks and styles 
(e.g., those in `common.py`) and those which do not 
(e.g., `util.py`) **separate** and in the correct file in a logical manner.

## Inside an app folder

In this example we'll show the most complex app, `search`.

Other apps may not have all the parts here. But no forseeable app should
require more than the 4 files here (outside of the subviews folder).

```
search
├── callbacks.py   # the callbacks
├── common.py      # common html-defining functions among all views
├── subviews       # add a modular view here if your view.py gets too long
├── util.py        # non html-defining util functions
└── view.py        # html-defining functions defining the layout of the app. 
```

### Files with functions defining dash HTML blocks
***Only* functions which define html blocks or styles should be found in these files.**

#### All files in `subviews`
Each file in subviews defines html-defining functions which are used
in a modular fashion by the `view.py` file in the app. You don't need
to use `subviews` if everything can fit in your `view.py` file.
```
subviews
├── abstracts.py
├── entities.py
├── everything.py
└── materials.py
```

### Files with functions *not* defining dash HTML blocks
***No* functions which return html blocks should be found in these files.**

## The `matscholar_web/assets` folder:

Contains all custom local JS and CSS for the project. All of the 
static data is in `data`. Also contains all local static images.

JS files are atomic according to what they
do. `burger.js` operates the burger menu. `count.js` makes the counting
animation. `clientside.js` connects the various files to Dash's clientside
callbacks. 

There are 3 CSS files. `bulma.css` houses most of the styles needed
to be used as `classNames` in Dash. `bulma-helpers.css` can be mainly

File: matscholar_web/static/data/sample_docs.json (part 1 of 25)
["A series of LaCr1-xMxO3 (M = Mg, Cu, Zn, Ni) ceramics was fabricated by a conventional sintering process in air and Ar gas. Relative density, electrical conductivity, and magnetic susceptibility were measured to investigate the electrical conduction mechanism of the doped LaCrO3 ceramic. The apparent density was improved up to 95% of theoretical density, especially in the cases of M = Cu2+ and Zn2+. The electrical conductivity (\u03c3) increased with increasing quantities of doped divalent cation (x), and log(\u03c3T) showed a linear relationship to (1/T). Magnetic data and chemical analysis indicated that the presence of Cr4+, rather than oxygen deficiencies, is preferential for the charge compensation. As a result, the electrical conduction was substantially governed by the hopping of small polarons between Cr3+ and Cr4+ ions. The substitution of Ni ions resulted in lower than expected unit cell volumes, somewhat different conductivities, and a different antiferromagnetic response, all of which pointed to the role of Ni3+ as of the source of an additional band conduction mechanism.", "Rietveld refinement of the X-ray powder diffraction (XRPD) pattern confirms that Y2SrCu0.6Co1.4O6.5 is isostructural to Y2SrCuFeO6.5. Unlike its Fe-analog which is antiferromagnetic, Y2SrCu0.6Co1.4O6.5 behaves as a three-dimensional (3D) ferromagnet below TC=385 K with a spontaneous magnetic moment per formula unit of only \u03bcs=0.07 \u03bcB extrapolated to T=0 K. We concluded that this weak ferromagnetism (WFM) originates from Dzyaloshinsky\u2013Moriya (D\u2013M) spin canting mechanism based on the observation of T2 dependence of the low-temperature magnetization. The electrical resistance of sintered samples shows an exponential dependence on temperature exp(T0/T)\u03b1 with \u03b1=1/2 in the 185\u2013570 K temperature range, which indicates the conduction mechanism is within variable range hopping (VRH) regime with long-range Coulomb interaction between the carriers. Y2SrCu0.6Co1.4O6.5 does not show any significant magneto-resistance effect in the 200\u2013400 K temperature range.", "Heterogeneous films of CoCu having high giant magnetoresistance (MR) were prepared in the form of multilayered granular specimens by a two-target RF sputtering. MR performances of 11% at 293 K were obtained in as deposited granular films. The magnetic and magnetotransport properties could be changed to a large extent, by varying the thickness of the deposited Co (Cu) layer as well as the Ar pressure. The effect of Co concentration, in the range 5\u201330%, and the influence of thermal treatments were also analysed.", "The effects of Ta addition on the magnetic properties of permalloy thin films have been investigated. The alloy compositions on a weight basis are (Ni81Fe19)1-xTax with 0 \u2a7d x \u2a7d 0.105, and the films are sputtered onto a glass substrate at between room temperature and 300 \u2021C. The saturation magnetization and anisotropic magnetic field decrease with increasing Ta content. The saturation magnetization is 0.75 T at 5 wt % Ta. The coercivity remains constant at 125 Am-1. The electrical resistivity increases linearly with increasing Ta content, then saturates at approximately 7.5 wt% Ta. The saturation resistivity is approximately 1.00 \u039c\u03a9m. The magnetoresistivity ratio (\u03b4\u03f1/\u03f1) decreases with increasing Ta content, mainly due to increased electrical resistivity (\u03f1). The magnetostriction changes from negative to positive with increasing Ta content and reaches nearly zero at 2 wt% Ta. The NiFeTa films containing 5\u20136 wt% Ta have potential for use as the soft-biasing film in magnetoresistive elements.", "The spontaneous magnetization variation in the temperature range from room temperature to 500 \u00b0C was examined by correlation with thermal expansion measurement. Unaligned and aligned sintered specimens were examined to study the temperature dependencies of their dimensions resulting from spontaneous magnetostriction and thermal expansion. Above the Curie temperature (315 \u00b0C) all specimens showed the same normal thermal expansion, whilst below this temperature their thermal expansions were quite different and anomalous.", "The cathode fall region of the glow discharge contains fast electrons and fast ions which are accelerated in the electric field between the cathode and a plasma at near anode potential. When operated at low pressure and high voltage (i.e. on the left-hand branch of the Paschen breakdown curve), the fast electrons tend to form a mono-energetic group, although the ions, owing to relatively large cross-sections for interaction with the gas, have their energies spread over a wide range and also give rise to fast neutrals by charge exchange. Both types of particle can be efficiently brought out of the discharge through orifices placed in the electrodes. Thin or broad beams or sheets of particles, converging or diverging, can be designed over a wide range of current and voltage. At lower voltages, electron beams may be applied to a target placed within the discharge. As the voltage is increased, extracted electron beams become penetrating and can be manipulated magnetically outside the discharge. The gas pressure required for operation depends on the gas, the anode to cathode distance, and voltage and current. By appropriate design, operation at a pressure of about 100 \u03bcm or more can usually be arranged thus demanding only the simplest vacuum techniques.Both electron and ion beams may be applied to insulating materials as well as conducting materials. This is possible because electrical charging difficulties are avoided owing to the associated presence of ionised gas. A number of different types of glow discharge gun of novel design have been constructed and their characteristics investigated. This paper discusses the design principles employed and illustrates applications in the fields of crystal growing, vapour deposition, welding, thermal milling and etching and milling by sputtering.", "Polycrystalline ferroelectric Bi4Ti3O12 ceramics have been prepared by the method of reactive liquid phase sintering. The sintering behaviour of the Bi2O3-TiO2 composite was examined by plotting the isothermal densification curves. The results indicate that the starting oxides are involved in the reaction even at temperatures lower than or equal to 800\u00b0C, but the reaction advances at a very slow rate. Above solidus, the liquid phase promotes an extended reaction. Saturation observed in two densification curves, at 875 and 1100\u00b0C demonstrate that the reaction proceeds by two steps. A completion of the Bi4Ti3O12 formation occurs after 60 min of sintering at 1100\u00b0C. Optical micrographs of sintered bismuth titanate ceramics show randomly oriented ferroelectric grains separated by a paraelectric intergranular layer. The Bi4Ti3O12 crystallites exhibit a platelike morphology, similar in the appearance to mica, as evidenced by scanning electron micrographs. Isothermal annealing (750 to 950\u00b0C) does not affect the microstructure and electric properties of sintered bismuth titanate. The considerable value of dielectric permittivity and the appearance of hysteresis have been correlated to the presence of oxygen vacancies within the pseudotetragonal structure of Bi4Ti3O12. The oxygen vacancies are preferentially sited in the vicinity of bismuth ions as evidenced by X-ray photoemission data. XPS and AES measurements confirm that the surface concentration of cations comprising the Bi4Ti3O12 ceramics does not deviate from the nominal bulk composition.", "We study the effect of the substrate temperature and the temperature and conditions of thermomagnetic treatment on the magnetic and electrical properties of Fe10Ni90 films deposited on single-crystal silicon substrates by ion-beam sputtering. The laws found to govern these properties are associated with the transformations of the microstructure of the films. The maximum magnetoresistance ratio is shown to occur in films deposited on slightly heated substrates and vacuum-annealed at about 500\u2021C. The coercive force, anisotropy field in the plane of the films, the density of bonds at domain walls, and the magnetoresistance ratio are determined as functions of the thickness.", "Ceramic composites based on BaO-Fe2O3-B2O3 starting compositions have been prepared by the solid-state reaction technique. Basically the samples comprise crystalline particles due to the\u03b1-Fe2O3 phase. It is found that an easy control of the particle size and many of the physical properties of the system is possible by modifications of the composition and the sintering. At sintering temperatures below 1200\u00b0 C the material is essentially non-magnetic. However, it exhibits surprisingly large magnetization (small particle size and low coercive fields) at sintering temperatures above 1200\u00b0 C. The anomaly is explained by invoking a heat-induced Fe3+ \u21cc Fe2+ reduction and considering a modified distribution of the cations in the\u03b1-Fe2O3 precipitated particles. The results are consistent with microstructures and electron paramagnetic resonance measurements of the samples.", "Bi-layer CoCrTa/Cr films were deposited on textured aluminium or textured NiP-plated aluminium substrate by d.c. magnetron sputtering. The crystal anisotropy and thereby magnetic properties depending on substrate material, substrate temperature and texturing, were investigated. The magnetic crystal anisotropy induced by the mechanical texture on aluminium or NiP/Al substrates along the texture lines for the film deposited at high temperature, were clearly observed, while the film deposited at low temperature shows less prominent anisotropic behaviour. X-ray diffraction analysis indicates a change in the preferred orientation of the chromium and CoCrTa films sputtered on different substrates at different temperatures. It was found that a high substrate temperature was beneficial to the formation of Cr(002) and therefore epitaxial growth of Co(11\u00af20) on Cr(002) for either aluminium or NiP/Al substrates.", "ConclusionsStrip with a porosity of 25%, when sintered at a temperature of 1200\u00b0C in hydrogen with a dewpoint of \u221230\u00b0C, is refined with respect to carbon and oxygen. At the lower sintering temperatures of 1000 and 1100\u00b0C, the carbon content is reduced to 0.03\u20130.02%; the quantity of not easily reducible oxides remains unaltered.With regard to the kinetics of grain growth, nonporous strip made from iron powder may be classed with steels which are coarse-grained by their prehistory.Porosity substantially affects the value of coercivity. Each 2% of pores increases the coercivity approximately by 0.1 oersted.If temperatures of 1200\u00b0C and above, with holding times of 2\u20133 hr are used for presintering, and temperatures of 900\u20131000\u00b0C for the final heat treatment of the nonporous strip, the magnetic properties of the strip can satisfy the requirements of GOST 3836-47 for low-carbon, electrical engineering thin sheet steel.", "ConclusionsA process has been developed for the production of nonporous sintered platinum-cobalt alloy specimens having a density of 15.1\u201315.2 g/cm3. A heat treatment schedule is proposed enabling the magnetic energy of such specimens to be increased to 34.2 kJ/m3.", "The production of consistent high purity materials is critical for improvement in performance and sensitivity of II-VI photovoltaic and photoconductive devices. Information regarding the energy band structure and impurity or defect levels present in the material is essential to understand and enhance the performance of current detectors along with the development of future novel devices. Secondary ion mass spectrometry (SIMS) is capable of providing information of purity, junction depths, dopant distribution, and stoichiometry in the material. SIMS techniques can achieve high detection sensitivities in very small analytical volumes and for a wide range of elements (almost the entire periodic table). SIMS analysis also provides unique capabilities for localizing atomic distribution in two and three dimensions. Ion images can be obtained by registering the positions of mass selected ions formed in the sputtering process. The combination of excellent detection sensitivity, high mass resolution, depth profiling capability, and high resolution image acquisition on a wide spectrum of elements by a SIMS instrument is not matched by any other instrumentation technique.", "MOCVD (metalorganic chemical vapor deposition) of GaN on both silicon and sapphire substrates was studied over the temperature range of 370 to 1050\u00b0 C. The crystallinity and surface morphology of the films varied with the deposition temperatures. By first depositing an AlN buffer layer, the crystallinity of GaN was improved for low temperature depositions, but little improvement in the surface morphology was observed. On sapphire (0001) substrates, epitaxial layers were produced at a deposition temperature as low as 500\u00b0 C. With silicon substrates, polycrystalline films were produced which were randomly oriented on the (111) plane and highly oriented on the (100) plane. The surfaces of the films were smooth and specular at low deposition temperatures, but degraded at higher temperatures. The energy band gaps of these films are in the vicinity of 3.4 eV, close to where they are expected. Elemental analysis by Auger electron spectroscopy (AES) showed the films to be stoichiometric with low residual impurity concentrations.", "The low temperature sintering of MgCuZn ferrite was investigated using the usual ceramic method. The effect of Cu substitution on the properties of MgZn ferrites was also investigated and it was found that the densification of MgCuZn ferrite is dependent upon Cu concentration. The sintered ferrite with a density of 4.93 g/cm3 and electrical resistivity > 1011 \u03a9-cm was obtained for the ferrite with 12 mol% Cu at relatively low sintering temperature (910\u00b0 C). The magnetic properties of the ferrites also improved by the Cu substitution. The chip inductors made of the ferrite fired at 910 C with 12 mol% Cu exhibited higher d.c. resistance. From these studies it is concluded that the good quality chip inductor can be obtained using the MgCuZn ferrites.", "The optical properties of CVD MoO3 films were studied by ellipsometry in the spectral range 280\u2013820\u00a0nm. The films were deposited on silicon substrates by pyrolytic decomposition at atmospheric pressure of Mo(CO)6 at 150 and 200\u00a0\u00b0C. To optimize the film structure, annealing was performed at temperatures of 300 and 400\u00a0\u00b0C. The refractive index for as-deposited MoO3 films varies within 1.8\u20132.2 and the optical band gap energies in the range 2.87\u20132.98\u00a0eV. After annealing, the latter values slightly increase to 2.85\u20133.05\u00a0eV, depending on the annealing temperature. The band gap energies are typical for a polycrystalline material. Peaks in the spectral dependence of the absorption coefficient were observed. Their position and intensity are found to be affected by the process temperature.", "LiFePO4/C composites were synthesized by pyrolysis of LiFePO4/polypyrrole (PPy), which was obtained by an in situ chemical polymerization involving pyrrole monomer and hydrothermal synthesis LiFePO4. All samples were characterized by X-ray diffraction, scanning electron microscopy, Fourier transform infrared spectroscopy, cyclic voltammetry, and galvanostatic charge\u2013discharge techniques. The results showed the LiFePO4/C sintered at 800\u00a0\u00b0C containing 2.8\u00a0wt.% carbon exhibited a higher discharge capacity of 49.6\u00a0mAh\u00b7g\u22121 at 0.1\u00a0C, and bare LiFePO4 only delivered 11.6\u00a0mAh\u00b7g\u22121 in 2\u00a0M LiNO3 aqueous electrolyte. The possible reason for the improvement of electrochemical performance was discussed and could be attributed to the formation of aromatic compounds during the carbonization of PPy.", "Typical magnetically functionalized Al2O3/Ni nanocomposite materials were fabricated by pulse electric current sintering process. The rapid densification and various microstructures were accomplished with controlling PECS temperature. The PECSed Al2O3/Ni system exhibited peculiar mechanical and magnetic properties with microstructure developments. The mechanical properties of Al2O3/Ni nanocomposite were optimized as controlling microstructures, and fine metal dispersion into the Al2O3 matrix give to the various ferromagnetic properties.", "The structural, magnetic and transport properties of sputtered Fe/Si multilayers were studied. The analyses of the data of the X-ray diffraction, resistance and magnetic measurements show that heavy atomic interdiffusion between Fe and Si occurs, resulting in multilayers of different complicated structures according to different sublayer thicknesses. The nominal Fe layers in the multilayers generally consist of Fe layers doped with Si, ferromagnetic Fe-Si silicide layers and nonmagnetic Fe-Si silicide interface layers, while the nominal Si spacers turn out to be Fe-Si compound layers with additional amorphous Si sublayers only under the condition either  for the series  or  for the series  multilayers. A strong antiferromagnetic (AFM) coupling and negative magnetoresistance (MR) effect, about 1%, were observed only in multilayers with iron silicide spacers and disappeared when -Si layers appear in the spacers. The dependences of MR on  and on bilayer numbers N resemble the dependence of AFM coupling. The increase of MR ratio with increasing N is mainly attributed to the improvement of AFM coupling for multilayers with N. The  dependence of MR ratio is similar to that in metal/metal system with predominant bulk spin dependent scattering and is fitted by a phenomenological formula for GMR. At 77 K both the MR effect and saturation field  increase. All these facts suggest that the mechanisms of the AFM coupling and MR effect in sputtered Fe/Si multilayers are similar to those in metal/metal system.", "La0.7Ca0.3 \u2212 xNaxMnO3 \u00b1 \u03b3 (LCNM) solid solutions with x = 0, 0.04, 0.06, 0.08, and 0.10 have been synthesized (rhombohedral structure, sp. gr. R$$\n\\overline 3 \n$$c). Sodium volatility during sintering is shown to lead to the formation of vacancies on the lanthanum and oxygen sites. Ca2+ \u2192 Na+ substitution does not increase the fraction of Mn4+ in LCNM, but the increase in the concentration of lanthanum vacancies with increasing sodium content leads to an increase in ferromagnetic ordering temperature TC and magnetoresistance, which depend, in addition, on heat-treatment conditions on account of the sodium volatility.", "A major challenge in the field of selective synthesis of single-walled carbon nanotubes (SWCNTs) via chemical vapor deposition (CVD) method is lack of established theoretical model for direct selection of metal/support catalyst to grow the corresponding SWCNTs. This has limited the application of these materials, especially, in electronics. In this report, we introduced circumferential and axial distortions in the Extended Tight Binding (ETB) equations to generate our model equations which correlated the numerical magnitude of chiral index (n, m) of SWCNTs directly with mass fractions of metal/support catalyst matrix, respectively. Theoretical predictions of our model equations showed acceptable deviations with ETB model, and two Fe2O3/Al2O3 catalysts were prepared according to this model to grow corresponding SWCNTs (10, 7) and (8, 8) via CVD pyrolysis of C6H14/N2 feedstock. High-resolution transmission electron microscopy analysis revealed bundled SWCNTs while analysis of their Raman profiles showed consistency with the radial breathing modes, diameter and energy band gaps of SWCNTs (10, 7) and (8, 8). Electrochemical analysis of the samples suggested potentials as pseudocapacitor electrodes. If fully explored and optimized, this model may complement or augment the existing in-situ epitaxial growth model.Graphical Abstract", "In this paper, we systematically investigated the effect of microwave sintering parameters on the characteristics of BaTiO3 capacitor materials co-doped with Y2O3/MgO species. It is observed that the granular structure of the materials is relatively insensitive to the sintering temperature and soaking time such that the BaTiO3 capacitor materials possessing X7R dielectric constant-temperature (K-T) characteristics can be obtained in a wide range of sintering conditions. TEM examinations reveal that the detailed microstructure of these materials is extremely complicated. The unique K-T properties of these materials are ascribed to the duplex structure of the samples, viz. fine grains of paraelectric phase and large grains of ferroelectric phase.", "Thin films of Pb(Mg1/3,Nb2/3)O3 (PMN) and Pb(Mg1/3,Nb2/3)O3-PbTiO3 (PMN-PT) were fabricated on Si and Pt/Ti/SiO2/Si substrates by MOCVD using ultrasonic nebulization and their characteristics were investigated. PMN-PT films deposited at 350\u2218C were annealed in a RTA (Rapid Thermal Annealing) system at 650\u2218C for 30 sec to improve the micostructural properties. The crystallographic properties of PMN-PT films strongly depend on the content ratio of PbTiO3. The content of pyrochlore phase in PMN-PT films decreased with the increase of Ti content and nearly single phase perovskite films were obtained at the composition of 80PMN-20PT. The PMN-PT films with perovskite phase showed a typical butterfly type C-V curve which verifies the ferroelectricity and had the relative dielectric constant of about 60.", "The important properties of lead-free piezoelectric ceramics have been investigated from Bismuth Sodium Lanthanum Titanate and Barium Titanate system: (1 \u2212 y)(Bi0.5Na0.5)(1 \u2212 1.5x)LaxTiO3(BNLT)\u2014yBaTiO3(BT) where x = 0.017 and y = 0 \u2212 0.2, respectively. The morphotropic phase boundary (MPB) was found to be around y = 0.1 by the x-ray diffraction and dielectric measurement at various amount of BT. The temperature dependence of dielectric constant (\u03b5r) at various value of y showed the diffuse phase transition exhibiting the relaxor type ferroelectrics. The degree of diffuseness increased at a high doping content of about y = 0.15 where the second phase transition (T2) of the ferroelectric to antiferroelectric phase disappeared. Moreover, this sample had the maximum piezoelectric coefficient (d33) of about 112 pC/N with relatively low dielectric constant. The optimum sintering temperatures and the microstructures of the dense BNLT-BT ceramics were also examined.", "BiFeO3 was synthesized using a modified sol\u2013gel process, i.e., so-called Pechini method, as evidenced by X-ray diffraction pattern. Optimal conditions for the synthesis of single-phase BiFeO3 ceramics were obtained. This Pechini technique developed in this work is expected to be useful in synthesis of doped BiFeO3 or BiFeO3-based solid solution. Conventional sintering and spark plasma sintering processes were used to fabricate BiFeO3 ceramics. Ferroelectric and magnetic loops were measured at room temperature. The ceramic sample shows a stable dielectric constant and low loss tangent between 100\u00a0Hz and 10\u00a0MHz.", "An influence of compacting conditions on applied properties of the multiferroic PbFe1/2Nb1/2O3 (PFN) ceramics synthesized by the columbite method and powder calcination technique is presented in this work. The obtained specimens were subjected to X-ray and chemical composition homogeneity analyses, magnetic tests, electric direct current conductivity and electromechanical tests. Differences in the degree of diffuseness, densities and a grain size were observed depending on the sintering method. The dielectric and magnetic parameters as a function of temperature were measured. The tests confirmed that PFN powder compacting by a hot uniaxial pressing method had an advantageous influence on the crystalline structure ordering and the ceramics microstructure, what improves the applied properties of the material.", "The effect of dysprosium (Dy) doping on the structural and dielectric properties of barium titanate (BaTiO3) ceramic has been studied. Dysprosium-doped barium titanate (BT) with general formula Ba1-xDy2x/3TiO3 (x\u2009=\u20090.0\u20130.1) is prepared through solid state reaction route. The XRD pattern reports the single phase tetragonal structure up to x\u2009=\u20090.025 with space group of P4mm and a secondary phase is observed for higher concentration of Dy. The Raman study of Ba1-xDy2x/3TiO3 (x\u2009=\u20090.00, 0.01, 0.025) also reveals that the ceramic is showing tetragonal symmetry and with an increase in Dy doping the tetragonal phase is moving toward more symmetric phase i.e. cubic pm3m. The surface morphology of the sintered pellets shows a compact and homogeneous grain distribution with a decrease in grain size as the Dy content increases. The temperature and frequency dependency dielectric study of the ceramic compositions (x\u2009=\u20090.00, 0.01, 0.025) are studied to show the effect of Dy ion on the A site of BaTiO3 perovskite ceramic. The dielectric constant decreases with increase in Dy content. The dielectric diffusivity increases with increase in doping concentration. The P-E hysteresis loop confirms the ferroelectric behavior of the sample with decrease in remanent polarization and increase in coercive field.", "MnZn power ferrites with a composition of Mn0.681-xZn0.246Fe2.073CoxO4 were prepared by conventional ceramic technique. The samples were sintered in a computer-driven furnace at 1320\u00a0\u00b0C for 4\u00a0h. Then the influences of Co-substitution on the crystalline structure, microstructure and the magnetic properties of MnZn power ferrite were studied. It shows that Co-substitution has not changed the structure of MnZn ferrite, but improved the crystallization. With the increase of Co substitution content, Co2+ ions firstly replace Mn2+ ions and then replace Fe3+ ions. And at room temperature, the initial permeability increases with the increase of Co-substitution content. Co-substitution can also reduce the porosity and the power loss. In addition, the corresponding temperature of the minimum power loss shifts to a lower temperature.", "The effect of oxidation on dielectric-temperature behavior of core/shell grained BaTiO3 was studied in an attempt to reveal the prime governing parameter of dielectric-temperature behavior. BaTiO3 samples doped with 3\u00a0mol% Y2O3 or 3\u00a0mol% Dy2O3 with the same effective charges were sintered in a reducing atmosphere (Po2\u2009<\u200910\u221213) and oxidized at 1050\u20131250\u00a0\u00b0C for 10\u00a0h in air. In the Y-doped samples, as the oxidation temperature increased, the fraction of the grains with ferroelectric domains in the shell increased from 18 to 54\u00a0% and the residual strain decreased. With an increased domain fraction, the dielectric-temperature behavior became poor, and a dielectric peak appeared. On the other hand, all the Dy-doped and air-annealed samples exhibited relatively high fractions of grains with ferroelectric domains in the shell, 32\u00a0% at 1050\u00a0\u00b0C and 63\u00a0% at 1250\u00a0\u00b0C, indicating a considerable reduction of residual strain in all the samples. The temperature stability of the Dy-doped samples was poor, and there was a dielectric peak, irrespective of the oxidation temperature. This difference in dielectric response between the Y-doped and Dy-doped samples reveals that the prime factor governing the dielectric-temperature stability is the residual strain in the core/shell grains rather than the previously suggested factors of defect concentration, dopant concentration in the shell and the occupational sites of rare-earth dopants.", "low-\u03ba dielectric LTCC was developed, to realize successful co-firing with NiCuZn ferrite tapes. A critical high-temperature process in the production of highly integrated LTCC modules is the migration of silver from inner conductors into the LTCC glass phase. Intensive silver migration causes strong deformation of LTCC multilayers during firing in air. Silver migration into the LTCC glass phase depends on oxygen content of the sintering atmosphere and can be minimized by sintering in nitrogen atmosphere. However, partial decomposition of NiCuZn-ferrite and formation of cuprite was observed during sintering in nitrogen and, consequently, the permeability of the ferrite decreases. As shown by a combined XRD/thermogravimetric study the co-firing of LTCC modules with silver metallization and integrated ferrite layer demands precise adjustment of oxygen partial pressure.", "The effect of SrTiO3 addition on the microstructure and magnetic properties of yttrium iron garnet prepared by a conventional ceramic method was investigated using scanning electron microscopy, X-ray diffractometry, vibrating sample magnetometry, and ferrimagnetic resonance experiments. A YIG specimen sintered at 1693\u00a0K with 0.2\u00a0mol% SrTiO3 addition showed above 98% densification of theoretical density without changing in magnetic properties of YIG. A YIG specimen sintered at 1693\u00a0K with 0.2\u00a0mol% SrTiO3 showed ferrimagnetic resonance linewidth \u0394H of about 80\u00a0Oe.", "The microstructure, piezoelectric and dielectric properties of piezoelectric ceramics (Bi1/2Na1/2)0.94Ba0.06TiO3+xwt%MnCO3 (BNBT6\u2013xMn) with x ranging from 0 to 1.5 were studied. X-ray diffraction patterns showed the samples exhibited perovskite structure and Mn additive turned the structure from tetragonal phase to rhombohedral phase. The results of SEM indicated the Mn additive promoted the sintering which was beneficial to the synthesis of the perovskite. With the amount of Mn additive up to 0.1\u00a0wt.%, the value of d33, kp ,and \u03b5 were improved; While Qm also was increased until 0.8\u00a0wt%. The Mn additive acted on the \u201csoft\u201d and \u201chard\u201d function simultaneously; When the amount of Mn additive more than 0.8\u00a0wt%, the performance drops.", "LaNiO3 (LNO) film grown at room temperature (RT) by RF magnetron sputtering is used as the electrode for integrating LaNiO3/PbZr0.4Ti0.6O3/LaNiO3 (LNO/PZT/LNO) capacitor on SrTiO3 (STO) substrate. For comparison, LNO film grown at 250\u00a0\u00b0C is also used as the electrode of PZT capacitor. Reflection high energy electron diffraction (RHEED) technique is used to characterize the LNO film, it is found that LNO film prepared at 250\u00a0\u00b0C is epitaxial although no diffraction pattern is found for RT as-grown LNO. Ferroelectric properties of PZT films strongly depend on the LNO bottom electrodes. The remanent polarization (Pr) and coercive voltage (Vc), measured at 5\u00a0V, for the capacitors with LNO bottom electrodes prepared at RT and 250\u00a0\u00b0C, are 20 and 37\u00a0\u03bcC/cm2, 1.67 and 1.95\u00a0V, respectively. No obvious degradation of polarization for PZT capacitors with RT as-grown LNO electrodes can be found. Room temperature as-grown LNO as both bottom and top electrodes to fabricate ferroelectric capacitors can save 2/3 thermal budgets, which may pay a way to decrease the potential challenges of devices resulting from the oxidation, interdiffusion or reactions during integrating ferroelectric capacitors with Si technologies.", "Polycrystalline samples of Pb[(1\u00a0\u2212\u00a0x)(Zr1/2Ti1/2)\u00a0\u2212\u00a0x(Zn1/3Ta2/3)]O3, where x\u00a0=\u00a00.1\u20130.5 were prepared by the columbite and wolframite methods. The crystal structure, microstructure, and dielectric properties of the sintered ceramics were investigated as a function of composition via X-ray diffraction (XRD), scanning electron microscopy (SEM), and dielectric spectroscopy. The results indicated that the presence of Pb(Zn1/3Ta2/3)O3 (PZnTa) in the solid solution decreased the structural stability of overall perovskite phase. A transition from tetragonal to pseudo-cubic symmetry was observed as the PZnTa content increased and a co-existence of tetragonal and pseudo-cubic phases was observed at a composition close to x\u00a0=\u00a00.1. Examination of the dielectric spectra indicated that PZT\u2013PZnTa exhibited an extremely high relative permittivity at the MPB composition. The permittivity showed a ferroelectric to paraelectric phase transition at 330\u00a0\u00b0C with a maximum value of 19,600 at 100\u00a0Hz at the MPB composition.", "Bulk nanocrystalline gadolinium (Gd) material has been consolidated from Gd nanoparticles using spark plasma sintering (SPS). High density (>99.5%) bulk nanocrystalline material was achieved after sintering at a temperature of 280\u00a0\u00b0C with a pressure of 500\u00a0MPa. Microstructure analysis shows that the consolidated bulk material exhibits a single phase with hexagonal close packed structure and a fine grain microstructure with a mean grain size of about 15\u00a0nm. The structural transformation from hexagonal condensed packed to face centered cubic was not observed, and the second-order magnetic transition remained in the nanocrystalline Gd sample. The Curie temperature of the nanocrystalline Gd decreased by more than 10.7\u00a0K below that of the coarse-grained. The activation energies for the coarse-grained and the as-consolidated Gd materials are 2.7702 and 1.0130\u00a0eV, respectively.", "In order to improve the frequency range operation of Ni\u2013Zn ferrites with the Ni0.7Zn0.3Fe2O4 stoichiometry in this study, they were doped with V2O3 at different concentrations (0, 0.25, 0.50, and 0.75\u00a0wt%). The samples were prepared by the solid-state reaction at 1250\u00a0\u00b0C for 24\u00a0h. The content and location of Vanadium in these ferrites allow us to determine its influence on their microstructure and magnetic properties. A single cubic spinel phase with lattice parameter variation was determined by the refinement of X-ray diffraction patterns. This refinement was achieved using the Rietveld method. The lattice parameter presents a slight enhancement with increasing Vanadium content up to 0.50\u00a0wt% of V2O3. The increase of intragrain porosity and the segregation of Vanadium at the grain boundary in samples with higher concentration of Vanadium show a narrow grain-size distribution that leads to a resonant character of the magnetic domain wall. A wide grain-size distribution determined in lower concentration of Vanadium results in a mixed resonant-relaxation dispersion. The use of V2O3 as a dopant in Ni\u2013Zn ferrites increases the frequency operation and coercivity, Hc, without abruptly degrading the saturation magnetization, Ms. We, therefore conclude, that Vanadium may be used as a strong dopant for the preparation of ferrites for any particular high-frequency application.", "Here, germanium (Ge) nanofilm as the high-capacity electrode was deposited on the three-dimensional porous nickel foam substrate by radio frequency sputtering. Then, cyclized-polyacrylonitrile (PAN) was coated on the surface of Ge nanofilm to get the excellent rate capability and cycle stability owing to the poor cycle life of the as-prepared Ge nanofilm. X-ray diffraction, scanning electron microscopy, transmission electron microscopy, and energy-dispersive X-ray spectroscopy were employed to analyze the microstructure and morphology of the Ge/cyclized-PAN electrodes. The Ge/cyclized-PAN manifests excellent electrochemical performance with high specific capacity and good cycling stability due to the unique structural features. At the charge-discharge rate of 0.1, 0.2, 0.5, 1, 2, and 5\u00a0C over a voltage window of 0.01\u20131.0\u00a0V, the discharge capacities of the composite are 731, 722, 701, 676, 621, and 566\u00a0mAh\u00a0g\u22121, respectively. The specific capacity retention is up to 98\u00a0% with less capacity fading after 100 cycles at 1\u00a0C.", "Sn-doped gallium oxide (Ga2O3:Sn) films were deposited on \u03b2-Ga2O3 (100) substrates by metal organic chemical vapor deposition method. The Sn concentration was varied from 1 to 12\u00a0% (atomic ratio). The influences of Sn-doping concentration on structure, raman, and photoelectric properties of the films were investigated in detail. The obtained films were monoclinic \u03b2-Ga2O3 homoepitaxial films. A decrease of about eight orders of magnitude in the film resistivity could be achieved through Sn doping. The 10\u00a0% Sn-doped film exhibited the best electrical properties and the lowest resistivity of about 1.20\u00a0\u00d7\u00a010\u22121\u00a0\u03a9\u00a0cm, with the hall mobility value of 12.03 cm2\u00a0V\u22121\u00a0s\u22121obtained. The average transmittances of the \u03b2-Ga2O3: Sn films in the visible and UV wavelength ranges were all over 85\u00a0%. The optical band gap of the films with different Sn-doping concentrations could be modulated from 4.16 to 4.69\u00a0eV.", "The magnetic characteristics of TbFeCoV films deposited at different sputtering conditions were investigated using magnetic force microscope, vibrating sample magnetometer and other testing equipments. A minimum out-of-plane saturation magnetization and a maximum out-of-plane coercivity were obtained for the Tbx(FeCoV)100\u2212x films near the point of compensation x\u00a0=\u00a023. As x\u00a0=\u00a023\u201345, perpendicular magnetization component could be observed, while the second largest saturation magnetization and a relatively low coercivity were obtained in the x\u00a0=\u00a040 sample. For the amorphous Tb40(FeCoV)60 films, with the increase of sputtering pressure or power, the out-of-plane saturation magnetization increases to a maximum and then decreases while the out-of-plane coercivity shows a monotonously decreasing trend as sputtering power is increased from 43 to 64\u00a0W. The change of perpendicular magnetic anisotropy can be confirmed by the difference of magnetic domain for the samples deposited at different sputtering pressures or powers.", "This paper presents the effects of aqueous processing of WC\u2013Co powders on their sinterability and mechanical properties. WC\u2013Co powders have been milled in aqueous media (distilled water\u00a0+\u00a0corrosion inhibitor). The as-milled samples have been compacted and sintered in vacuum at 1380\u00a0\u00b0C. The investigations performed on the two components, carbide and binder, reveal different oxidation behaviour in water, with a further effect on the properties of the sintered product. The decrease of the saturation magnetisation of the compacts corroborated with the microstructure reveals the oxidation of the samples milled for a longer duration. The magnetic properties, hardness and microstructure suggest that the used corrosion inhibitor is effective for short milling durations.", "Tantalum oxide (Ta2O5) films were formed on silicon (111) and quartz substrates by dc reactive magnetron sputtering of tantalum target in the presence of oxygen and argon gases mixture. The influence of substrate bias voltage on the chemical binding configuration, structural, electrical and optical properties was investigated. The unbiased films were amorphous in nature. As the substrate bias voltage increased to \u221250\u00a0V the films were transformed into polycrystalline. Further increase of substrate bias voltage to \u2212200\u00a0V the crystallinity of the films increased. Electrical characteristics of Al/Ta2O5/Si structured films deposited at different substrate bias voltages in the range from 0 to \u2212200\u00a0V were studied. The substrate bias voltage reduced the leakage current density and increased the dielectric constant. The optical transmittance of the films increased with the increase of substrate bias voltage. The unbiased films showed an optical band gap of 4.44\u00a0eV and the refractive index of 1.89. When the substrate bias voltage increased to \u2212200\u00a0V the
